Repository: whuddleston/CerMicroFX

# CerMicroFX

Welcome to **CerMicroFX**: **Cer**amic-matrix-composite **Micro**structure **F**eature e**X**traction. 

This project was developed to study materials informatics of a specific dataset of Li<sub>4</sub>Ti<sub>5</sub>O<sub>12</sub> - nickel anode composites that I studied for my Ph.D. dissertation on multifunctional all-solid-state lithium-ion batteries.

The abstract and full text of my dissertation are available from [this link](http://rave.ohiolink.edu/etdc/view?acc_num=case1619531582582196). We are currently working on publishing the results in academic journals.

File: data-files/avevoronoi.csv
"avevoronoix","voronoicount","Labelfineshort"
0.956226605548818,33809,"1000-5-20Ni-B0008.tiff"
0.886088620289783,40099,"1000-5-20Ni-B0010.tiff"
0.926979019769741,34396,"1000-5-20Ni-B0012.tiff"
1.36709564178858,30281,"1000-5-28A0002.tiff"
1.27435984640433,32859,"1000-5-28A0004.tiff"
1.2485060971449,30717,"1000-5-28A0006.tiff"
1.58014603219133,27554,"1000-5-28B0002.tiff"
1.79621844898348,26266,"1000-5-28B0004.tiff"
1.4129682659112,28062,"1000-5-28B0006.tiff"
1.31646517919874,30402,"1000-5-28C0002.tiff"
1.26810150924958,30596,"1000-5-28C0004.tiff"
1.47891361887727,29072,"1000-5-28C0006.tiff"
0.92966085776305,38928,"1000-5-28Ni-B0008.tiff"
0.929845420578508,40518,"1000-5-28Ni-B0010.tiff"
0.978360561818622,37149,"1000-5-28Ni-B0012.tiff"
1.02525670769061,27228,"1000-5-35A0002.tiff"
0.990831646229028,30695,"1000-5-35A0004.tiff"
1.16065241099141,26548,"1000-5-35A0006.tiff"
1.18422137621249,26392,"1000-5-35C0002.tiff"
0.953364282140375,27341,"1000-5-35C0004.tiff"
1.09982550764601,24588,"1000-5-35C0006.tiff"
0.921719847625119,31370,"1000-5-35Ni-B0008.tiff"
0.948485019428186,32633,"1000-5-35Ni-B0010.tiff"
0.977385670563391,26518,"1000-5-35Ni-B0012.tiff"
1.04176851469669,35178,"1100-5-20Ni-A0008.tiff"
0.892587597527266,46669,"1100-5-20Ni-A0010.tiff"
0.874081363373409,39758,"1100-5-20Ni-A0012.tiff"
1.52133103642361,28800,"1100-5-28C0002.tiff"
1.46209843339274,26371,"1100-5-28C0004.tiff"
1.69596711268953,27172,"1100-5-28C0006.tiff"
1.62703736764706,28424,"1100-5-28Ni-A0008.tiff"
1.7260005206243,26013,"1100-5-28Ni-A0010.tiff"
1.67674449299039,26749,"1100-5-28Ni-A0012.tiff"
1.1302216595862,23586,"1100-5-35B0002.tiff"
1.17243168238234,24413,"1100-5-35B0004.tiff"
1.16886300914118,26583,"1100-5-35B0006.tiff"
1.34674922057122,27660,"1100-5-35C0002.tiff"
1.40940836832767,26490,"1100-5-35C0004.tiff"
1.28266858441659,25925,"1100-5-35C0006.tiff"
0.949870955301614,32641,"1100-5-35Ni-A0010.tiff"
0.705612850976362,36974,"1100-5-35Ni-A0012.tiff"
0.752943589030612,43120,"1100-5-35Ni-A0014.tiff"
0.794704971272996,83928,"700-10-10B0002.tiff"
0.855595231838369,79935,"700-10-10B0004.tiff"
0.891344718287267,75435,"700-10-10B0006.tiff"
0.891425443746723,76280,"700-10-10C0002.tiff"
0.889388627481262,75113,"700-10-10C0004.tiff"
0.838549256603679,79539,"700-10-10C0006.tiff"
0.930558153563007,69548,"700-10-24B0002.tiff"
0.76230552917993,79164,"700-10-24B0004.tiff"
0.750775953580902,82940,"700-10-24B0006.tiff"
0.745984429319625,82675,"700-10-24B0008.tiff"
0.758999776977279,82171,"700-10-24B0010.tiff"
0.90554987759607,74295,"700-10-24B0012.tiff"
0.584992362156035,98811,"700-5-28B0002.tiff"
0.599398194280771,98265,"700-5-28B0004.tiff"
0.627510658946845,96548,"700-5-28B0006.tiff"
0.556267833516162,97541,"700-5-28C0002.tiff"
0.568537468630638,98440,"700-5-28C0004.tiff"
0.593256830905512,96520,"700-5-28C0006.tiff"
0.735817266363844,83217,"700-5-35A0002.tiff"
0.676589889648326,87638,"700-5-35A0004.tiff"
0.688899966761877,85775,"700-5-35A0006.tiff"
0.468056503775483,94425,"700-5-35C0002.tiff"
0.497488938101942,89502,"700-5-35C0004.tiff"
0.608946213569594,88772,"700-5-35C0006.tiff"
0.793750710456672,64992,"800-10-10B0002.tiff"
0.803836644259854,63805,"800-10-10B0004.tiff"
0.773849587626031,65460,"800-10-10B0006.tiff"
0.732665543859339,56647,"800-10-24B0002.tiff"
0.735795932176418,59699,"800-10-24B0004.tiff"
0.877818435079871,47389,"800-10-24B0006.tiff"
0.898170025084894,54774,"800-10-24B0008.tiff"
0.804091512449345,53055,"800-10-24B0010.tiff"
0.868528123353606,53602,"800-10-24B0012.tiff"
0.520167146776061,39734,"800-10-40B0002.tiff"
0.577393788629264,40015,"800-10-40B0004.tiff"
0.526320104768212,37750,"800-10-40B0006.tiff"
0.550006788168475,35566,"800-10-40C0002.tiff"
0.546916618238065,35881,"800-10-40C0004.tiff"
0.521989391729789,33929,"800-10-40C0006.tiff"
0.515996324003434,40765,"800-10H_40NiA0005.tiff"
0.548213131673332,38755,"800-10H_40NiA0006.tiff"
0.527762366177673,44036,"800-10H_40NiA0008.tiff"
0.486586416601077,63526,"800-5-28A0002.tiff"
0.479717143030782,65818,"800-5-28A0004.tiff"
0.509538610903709,60805,"800-5-28A0006.tiff"
0.517749365020759,63106,"800-5-28B0002.tiff"
0.532087782999393,57645,"800-5-28B0004.tiff"
0.544803043342513,62456,"800-5-28B0006.tiff"
0.485704956500139,50322,"800-5-35A0002.tiff"
0.50400446346438,48049,"800-5-35A0004.tiff"
0.484323174822637,55113,"800-5-35A0006.tiff"
0.483992107106076,53405,"800-5-35B0002.tiff"
0.466939836061386,50891,"800-5-35B0004.tiff"
0.464079999242998,50198,"800-5-35B0006.tiff"
1.51373525748901,39124,"900-10-10C0002.tiff"
1.41316281767293,40016,"900-10-10C0004.tiff"
1.49101383097881,37658,"900-10-10C0006.tiff"
0.954588436736688,38893,"900-10-20A0010.tiff"
0.932062114563435,41357,"900-10-20A0012.tiff"
0.927299908828266,42228,"900-10-20A0014.tiff"
0.734064261221814,38140,"900-10-20B0008.tiff"
0.683373390289883,40844,"900-10-20B0010.tiff"
0.914330352588556,38535,"900-10-20B0012.tiff"
1.16719498022783,39854,"900-10-24B0002.tiff"
1.19343088342867,34614,"900-10-24B0004.tiff"
1.13715638866531,39260,"900-10-24B0006.tiff"
1.15800000202448,41986,"900-10-24C0002.tiff"
1.15203182821583,39049,"900-10-24C0004.tiff"
1.13692027532896,35187,"900-10-24C0006.tiff"
0.910198533602151,42408,"900-10-28A0008.tiff"
0.987958570128078,41303,"900-10-28A0010.tiff"
0.96527824139338,39214,"900-10-28A0012.tiff"
0.831503330749354,44118,"900-10-28B0008.tiff"
0.827435503713352,43761,"900-10-28B0010.tiff"
0.816631736128485,49562,"900-10-28B0012.tiff"
0.839179215468958,33745,"900-10-35A0008.tiff"
0.991035905214803,30912,"900-10-35A0010.tiff"
0.929630544337861,31587,"900-10-35A0012.tiff"
0.924210544830399,29422,"900-10-35A0020.tiff"
0.886695359404626,31644,"900-10-35A0022.tiff"
0.94814372060387,28218,"900-10-35A0024.tiff"
0.800003389375619,25225,"900-10-40A0002.tiff"
0.806711179775281,22517,"900-10-40A0004.tiff"
0.831070480990925,28539,"900-10-40A0006.tiff"
1.42040608474709,38314,"900-10H_10NiB0006.tiff"
1.5034472704846,37577,"900-10H_10NiB0007.tiff"
1.48127191965978,37976,"900-10H_10NiB0008.tiff"
1.08732864224992,38348,"900-10H_24(20)NiA0006.tiff"
1.06602224190509,35022,"900-10H_24(20)NiA0007.tiff"
1.1108593207445,38791,"900-10H_24(20)NiA0008.tiff"
0.9119772442881,28143,"900-10H_40NiC0006.tiff"
0.907872954091267,25420,"900-10H_40NiC0007.tiff"
0.842497717384568,25816,"900-10H_40NiC0008.tiff"
1.21319803494722,43580,"900-5-10A0002.tiff"
1.05821077201371,48731,"900-5-10A0004.tiff"
1.26347697730673,44110,"900-5-10A0006.tiff"
1.2477681130672,44363,"900-5-10B0002.tiff"
1.16947395175439,47652,"900-5-10B0004.tiff"
1.20548647863867,45573,"900-5-10B0006.tiff"
1.22863062106099,45316,"900-5-10C0002.tiff"
1.25925212630252,44433,"900-5-10C0004.tiff"
1.19518974703174,45397,"900-5-10C0006.tiff"
1.23967917874611,44980,"900-5-10D0002.tiff"
1.26584099381506,45918,"900-5-10D0004.tiff"
1.25720099535277,44973,"900-5-10D0006.tiff"
0.700832520179372,46607,"900-5-20A0004.tiff"
0.667229453109127,46267,"900-5-20A0006.tiff"
0.707309208705703,48451,"900-5-20A0008.tiff"
0.741864540997895,47039,"900-5-20B0002.tiff"
0.709255984348553,47855,"900-5-20B0004.tiff"
0.704779362380469,47268,"900-5-20B0006.tiff"
0.963979259866411,49106,"900-5-20C0002.tiff"
0.911950139295944,48178,"900-5-20C0004.tiff"
1.01844218675432,45177,"900-5-20C0006.tiff"
1.24105081900887,43748,"900-5-20D0002.tiff"
1.24670161958411,44291,"900-5-20D0004.tiff"
1.18800775260493,44435,"900-5-20D0006.tiff"
0.975369116048761,47661,"900-5-24A0002.tiff"
0.989045919295883,41584,"900-5-24A0004.tiff"
0.976346718194681,48058,"900-5-24A0006.tiff"
1.02233099184839,43059,"900-5-24A0008.tiff"
0.99477140274692,44559,"900-5-24A0010.tiff"
1.03602690639442,42412,"900-5-24A0012.tiff"
0.658844860544553,60894,"900-5-24C0002.tiff"
0.702849957183805,61402,"900-5-24C0004.tiff"
0.695194424522836,60409,"900-5-24C0006.tiff"
0.630964113994563,52599,"900-5-24D0002.tiff"
0.635417522751323,51975,"900-5-24D0004.tiff"
0.669403441388166,55296,"900-5-24D0006.tiff"
0.629039855141187,60735,"900-5-24E0002.tiff"
0.649438923502444,59113,"900-5-24E0004.tiff"
0.665662800554066,55589,"900-5-24E0006.tiff"
0.765924489641746,47257,"900-5-28A0006.tiff"
0.786101872747702,49838,"900-5-28A0008.tiff"
0.716887167520261,50961,"900-5-28A0010.tiff"
0.750212606713281,48054,"900-5-28B0002.tiff"
0.731190001032074,50384,"900-5-28B0004.tiff"
0.735497770242348,51785,"900-5-28B0006.tiff"
0.831008169874629,44109,"900-5-28C0002.tiff"
0.805490394260282,45612,"900-5-28C0004.tiff"
0.820070828696793,44214,"900-5-28C0006.tiff"
0.813093136992996,42973,"900-5-28D0002.tiff"
0.784147187762448,43342,"900-5-28D0004.tiff"
0.749261911436743,48248,"900-5-28D0006.tiff"
0.740209173792338,39622,"900-5-35B0002.tiff"
0.711788127024956,36544,"900-5-35B0004.tiff"
0.806175329696068,36291,"900-5-35B0006.tiff"
0.84376601237972,35542,"900-5-35C0002.tiff"
0.808177724489502,34721,"900-5-35C0004.tiff"
0.851397214486244,33839,"900-5-35C0006.tiff"
0.799721293455946,35559,"900-5-35D0002.tiff"
0.785923023664207,36046,"900-5-35D0004.tiff"
0.873839117491918,35262,"900-5-35D0006.tiff"
0.721279630777709,29034,"900-5-40B0002.tiff"
0.736156010484058,30141,"900-5-40B0004.tiff"
0.777219206882502,31907,"900-5-40B0006.tiff"
0.773887224538477,28926,"900-5-40C0002.tiff"
0.677196435470114,30482,"900-5-40C0004.tiff"
0.737019385013995,26438,"900-5-40C0006.tiff"
0.733194798224491,27823,"900-5-40D0002.tiff"
0.778769125444318,28977,"900-5-40D0004.tiff"
0.751177439559651,27887,"900-5-40D0006.tiff"
0.773937688767063,27179,"900-5-50A0006.tiff"
0.759324645896386,22468,"900-5-50A0008.tiff"
0.725125735007496,24012,"900-5-50A0010.tiff"
0.639570400693526,21917,"900-5-50B0002.tiff"
0.676438328438662,16140,"900-5-50B0006.tiff"
0.462836311502495,30263,"900-5-50B0008.tiff"
1.44935718928306,44341,"900-5-5A0002.tiff"
1.58354592708333,40128,"900-5-5A0004.tiff"
1.73088216227611,37239,"900-5-5A0006.tiff"
1.58640117332533,38321,"900-5-5B0002.tiff"
1.77720912081932,36567,"900-5-5B0004.tiff"
1.96780874771357,34005,"900-5-5B0006.tiff"
0.63394686126547,106174,"LTO-10NiA_700_10_H20008.tiff"
0.999148093503286,68019,"LTO-10NiA_700_10_H20010.tiff"
1.02888108589542,69247,"LTO-10NiA_700_10_H20012.tiff"
0.836030247420101,63956,"LTO-10NiA_800_10_H20010.tiff"
0.855618056931154,64376,"LTO-10NiA_800_10_H20012.tiff"
1.01507896987398,58720,"LTO-10NiA_800_10_H20014.tiff"
1.39212000142848,32202,"LTO-24Ni-900-50-A0008.tiff"
1.31227140200395,32935,"LTO-24Ni-900-50-A0010.tiff"
1.2529357681037,34330,"LTO-24Ni-900-50-A0012.tiff"
1.04791259609049,36424,"LTO-24Ni_900_50_B0006.tiff"
1.04372819434161,40789,"LTO-24Ni_900_50_B0008.tiff"
1.4325101052236,29271,"LTO-24Ni_900_50_B0014.tiff"
1.41480426815642,30609,"LTO-24Ni_900_50_C0007.tiff"
1.24286552453961,34047,"LTO-24Ni_900_50_C0009.tiff"
1.20328133105876,36930,"LTO-24Ni_900_50_C0015.tiff"
0.900024372171967,52731,"LTO-24NiA_800_10_H20008.tiff"
0.867156375761355,48105,"LTO-24NiA_800_10_H20010.tiff"
0.845777417060491,55016,"LTO-24NiA_800_10_H20012.tiff"
0.576765701328232,91475,"LTO-24NiC_700_10_H20014.tiff"
0.664815123044498,88724,"LTO-24NiC_700_10_H20016.tiff"
1.10159790725364,38298,"LTO-28Ni-900-50-B0008.tiff"
1.08118691972091,36261,"LTO-28Ni-900-50-B0010.tiff"
1.10726179280125,35145,"LTO-28Ni-900-50-B0012.tiff"
0.548125027448697,99604,"LTO-28NiA_700_05_H20005.tiff"
0.726897750968246,87013,"LTO-28NiA_700_05_H20007.tiff"
0.588108323039722,93877,"LTO-28NiA_700_05_H20009.tiff"
0.520609286680655,63862,"LTO-28NiC_800_05_H20006.tiff"
0.587857435504729,64183,"LTO-28NiC_800_05_H20008.tiff"
0.560306150553726,63479,"LTO-28NiC_800_05_H20010.tiff"
1.00032644446282,24182,"LTO-35Ni-900-50-A0008.tiff"
1.00256802087783,27158,"LTO-35Ni-900-50-A0010.tiff"
1.15426442930709,21749,"LTO-35Ni-900-50-A0012.tiff"
1.03361189665653,25333,"LTO-35Ni_900_50_B0006.tiff"
1.05809303314938,26456,"LTO-35Ni_900_50_B0008.tiff"
0.93494846985962,29064,"LTO-35Ni_900_50_B0010.tiff"
1.73682794882729,17822,"LTO-35Ni0006.jpg"
1.68339059854662,18027,"LTO-35Ni0008.jpg"
1.5959772591072,17294,"LTO-35Ni0010.jpg"
0.514410979800499,88220,"LTO-35NiB_700_05_H20006.tiff"
0.558686178152005,85747,"LTO-35NiB_700_05_H20008.tiff"
0.541334601272534,88642,"LTO-35NiB_700_05_H20009.tiff"
0.561439328169597,48350,"LTO-35NiC_800_05_H20006.tiff"
0.553092028748968,50854,"LTO-35NiC_800_05_H20008.tiff"
0.543246932276123,51267,"LTO-35NiC_800_05_H20010.tiff"
0.879576861683831,47095,"LTO-40-7000006.jpg"
1.03491303772023,42285,"LTO-40-7000007.jpg"
0.959414804609218,43912,"LTO-40-7000008.jpg"
0.933307529385172,24332,"LTO-40-8000005.jpg"
0.993095768160504,26018,"LTO-40-8000007.jpg"
1.11485465219408,25865,"LTO-40-8000009.jpg"
1.26855849031102,32924,"LTO28Ni900-50-A0008.tiff"
1.08334232080755,35713,"LTO28Ni900-50-A0010.tiff"
1.1083083631629,37826,"LTO28Ni900-50-A0012.tiff"
1.07264061356437,36935,"LTO28Ni900-50-C0008.tiff"
1.10964365071283,37316,"LTO28Ni900-50-C0010.tiff"
1.15981373122553,33463,"LTO28Ni900-50-C0012.tiff"
0.956005725448786,26516,"LTO35Ni900-50-C0008.tiff"
1.03623191078891,23450,"LTO35Ni900-50-C0010.tiff"
0.96621451792387,24353,"LTO35Ni900-50-C0012.tiff"
1.16649981643142,27630,"WH33A0008.tiff"
1.40443822563893,24455,"WH33A0010.tiff"
1.18914240866928,22424,"WH33A0012.tiff"
1.20453796561752,35076,"WH33B0008.tiff"
1.22572590872231,30336,"WH33B0010.tiff"
1.16733214778343,26911,"WH33B0012.tiff"
1.17430306241283,31548,"WH33C0008.tiff"
1.44740243351396,26389,"WH33C0010.tiff"
1.14783275450237,25320,"WH33C0012.tiff"
1.36499985666897,28940,"WH34A0008.tiff"
1.4201080354846,26434,"WH34A0010.tiff"
1.24087970963558,31612,"WH34A0012.tiff"
1.3727196593984,30452,"WH34B0008.tiff"
1.2966379,27610,"WH34B0010.tiff"
1.26002696155474,30719,"WH34B0012.tiff"
1.28536177322759,33161,"WH34C0010.tiff"
1.38055038910177,30794,"WH34C0012.tiff"
1.3031153132181,30027,"WH34C0014.tiff"
1.1790760136041,25360,"WH35A0008.tiff"
0.717408615642982,38407,"WH35A0010.tiff"
1.0445223893925,27358,"WH35A0012.tiff"
0.983598795505225,22871,"WH35B0010.tiff"
1.14445701318043,26858,"WH35B0012.tiff"
1.29363592405063,19829,"WH35B0014.tiff"
1.09816827710153,20949,"WH35C0009.tiff"
1.12091288980008,26461,"WH35C0011.tiff"
1.30515057466645,24884,"WH35C0013.tiff"
1.02027272456287,71604,"900-10-20A0004.tiff"
1.07931334268773,72351,"900-10-20A0006.tiff"
1.03558046828953,74190,"900-10-20A0008.tiff"
0.858706000530378,71647,"900-10-20B0002.tiff"
0.815113253636204,68148,"900-10-20B0004.tiff"
0.858402665516975,64713,"900-10-20B0006.tiff"
1.06156859607821,71651,"900-10-28A0002.tiff"
1.02476072112783,73983,"900-10-28A0004.tiff"
1.0518397517009,73608,"900-10-28A0006.tiff"
0.915827031748816,79814,"900-10-28B0002.tiff"
0.927939563046757,79560,"900-10-28B0004.tiff"
0.904701069847779,80475,"900-10-28B0006.tiff"
1.01429228398663,53549,"900-10-35A0002.tiff"
1.01052512579747,52823,"900-10-35A0004.tiff"
1.01676318766536,54805,"900-10-35A0006.tiff"
0.974918203753672,56851,"900-10-35A0014.tiff"
0.952338307296137,56619,"900-10-35A0016.tiff"
0.983933649637213,54991,"900-10-35A0018.tiff"
1.57375535736906,60754,"LTO-24Ni-900-50-A0002.tiff"
1.57147280980595,60861,"LTO-24Ni-900-50-A0004.tiff"
1.5172798899218,61767,"LTO-24Ni-900-50-A0006.tiff"
1.45696053423515,62097,"LTO-24Ni_900_50_B0012.tiff"
1.26626768968742,63951,"LTO-24Ni_900_50_C0013.tiff"
1.35076612868598,63979,"LTO-28Ni-900-50-B0002.tiff"
1.31140640028782,61149,"LTO-28Ni-900-50-B0004.tiff"
1.26994842578364,65049,"LTO-28Ni-900-50-B0006.tiff"
1.20754182580451,43287,"LTO-35Ni-900-50-A0002.tiff"
1.20638173724912,39362,"LTO-35Ni-900-50-A0004.tiff"
1.19712403039233,40247,"LTO-35Ni-900-50-A0006.tiff"
1.22945921023296,44171,"LTO-35Ni_900_50_B0004.tiff"
1.28753197094365,61866,"LTO28Ni900-50-A0002.tiff"
1.28180595706116,63821,"LTO28Ni900-50-A0004.tiff"
1.31590118640292,62484,"LTO28Ni900-50-A0006.tiff"
1.28716986021186,65894,"LTO28Ni900-50-C0002.tiff"
1.27216889456547,64311,"LTO28Ni900-50-C0004.tiff"
1.26810630216021,62355,"LTO28Ni900-50-C0006.tiff"
1.23264442138227,43045,"LTO35Ni900-50-C0002.tiff"
1.12270169985392,43127,"LTO35Ni900-50-C0004.tiff"
1.18148879816699,44517,"LTO35Ni900-50-C0006.tiff"
1.50511300735984,46713,"WH33A0002.tiff"
1.42099410803683,48987,"WH33A0004.tiff"
1.5389962861847,46767,"WH33A0006.tiff"
1.58383640935828,51206,"WH33B0002.tiff"
1.52547674086616,50083,"WH33B0004.tiff"
1.51158349567281,48045,"WH33B0006.tiff"
1.38148200008718,45884,"WH33C0002.tiff"
1.38743144461119,46912,"WH33C0004.tiff"
1.3425172386185,45284,"WH33C0006.tiff"
1.43716637479953,57364,"WH34A0002.tiff"
1.33994552251221,62224,"WH34A0004.tiff"
1.48944191540533,49762,"WH34A0014.tiff"
1.55778497493289,47680,"WH34B0002.tiff"
1.56135017031859,53643,"WH34B0004.tiff"
1.48114233454007,52649,"WH34B0006.tiff"
1.42925641184769,54863,"WH34C0002.tiff"
1.61190065593525,55103,"WH34C0004.tiff"
1.52367491194277,53120,"WH34C0006.tiff"
1.53460077263228,56943,"WH34C0008.tiff"
1.24374438636771,31220,"WH35A0002.tiff"
1.55693462315906,32497,"WH35A0004.tiff"
1.41113624327904,39109,"WH35A0006.tiff"
1.10334357124901,41529,"WH35B0002.tiff"
1.3757530320186,45586,"WH35B0006.tiff"
1.13181105207561,42373,"WH35B0008.tiff"
1.44310585077894,40568,"WH35C0003.tiff"
1.27113356124236,40085,"WH35C0005.tiff"
1.44427107474019,40511,"WH35C0007.tiff"

File: data-files/condExtra.csv
Temp,hrs,Ni.Vol.Corrected,condAve
900,5,0,0.047386662
900,5,0,0.035255316
900,5,0,0.03918448
900,5,0,0.037438302
900,5,0.05,0.017779017
900,5,0.05,0.016808213
900,5,0.05,0.036085119
900,5,0.1,0.065082731
900,5,0.1,0.061731678
900,5,0.1,0.068483993
900,5,0.1,0.068263099
900,5,0.28,0.248291514
900,5,0.28,0.244098693
900,5,0.28,0.219282336
900,5,0.2,0.148701476
900,5,0.2,0.141594199
900,5,0.2,0.172063984
900,5,0.24,0.15145574
900,5,0.24,0.179686908
900,5,0.24,0.155009914
900,5,0.35,1.98043924
900,5,0.35,2.771760273
900,5,0.4,996.4466262
900,5,0.4,1135.802773
900,5,0.4,1360.406125
900,5,0.4,690.6263623
900,5,0.5,6138.418272
900,5,0.5,7525.001152

File: data-files/conducdata.csv
Label,condAve
WH07A,0.03188314
WH07B,0.025148174
WH08A,0.152406509
WH08B,0.104742683
WH10A,0.059090347
WH10B,0.05319202
WH11A,0.027619274
WH11B,0.032921273
WH12A,0.04742793
WH12B,0.058049023
WH15A,7629.478441
WH15B,8899.750466
WH09A,0.097020823
WH09B,0.079892851
WH09C,0.081851696
WH09D,0.07023679
WH13A,2.423590961
WH13B,6.082858306
WH13C,4.808238297
WH13D,9.075558434
WH14B,1864.328299
WH14C,1727.535013
WH14D,1134.767341
WH18A,49.72036966
WH18C,112.1056121
WH27A,237.8208339
WH27B,190.4098797
WH27C,115.9722316
WH22B,1.468385124
WH22C,0.796488488
WH23A,0.704181183
WH23B,0.632305397
WH24A,3054.843879
WH24C,3181.020569
WH36A,1.473108935
WH36B,2.140809681
WH37A,1.094080448
WH37B,1.336131917
WH38A,38.41071879
WH38B,28.80608657
WH04B,0.215847212
WH05B,0.206299489
WH06A,1.21416533
WH06B,1.299496826
WH06C,0.699371358
WH01A,2.338951849
WH02B,3.564990715
WH02C,1.878832957
WH03A,99.87103871
WH03B,19.99381631
WH03C,8.360295405
WH31A,40.76838197
WH31C,2.497750031
WH32A,469.2225482
WH32B,548.0609275
WH32C,419.9532492
WH33B,2.931569243
WH33C,3.113758198
WH34A,0.894005924
WH34B,0.390313592
WH35A,5.521172903
WH35B,9.965027696
WH35C,4.111845276

File: data-files/fractSum.csv
"Label","Ni.Vol.Corrected","Temp","hrs","Th.Density","R3","Tempk","z","zz","zzz","mkeydiam","mkeythick","stressf","condAve"
"WH01A",0.28,1100,5,102.2108794,NA,1373.15,0.00072825255798711,NA,NA,NA,NA,NA,2.338951849
"WH01B",0.28,1100,5,103.7130081,NA,1373.15,0.00072825255798711,NA,NA,NA,NA,NA,NA
"WH01C",0.28,1100,5,102.0730592,NA,1373.15,0.00072825255798711,NA,NA,NA,NA,NA,NA
"WH02A",0.24,1100,5,104.1562082,3.83910002025567,1373.15,0.00072825255798711,6.96066270659014,5.635903702997,NA,NA,NA,NA
"WH02B",0.24,1100,5,103.2742079,4.78648622252731,1373.15,0.00072825255798711,7.18122131418227,5.85646231058914,NA,NA,NA,3.564990715
"WH02C",0.24,1100,5,99.20877203,4.58750400151358,1373.15,0.00072825255798711,7.13876082282931,5.81400181923618,NA,NA,NA,1.878832957
"WH03A",0.35,1100,5,99.71774418,4.69949262515872,1373.15,0.00072825255798711,7.16287928797934,5.52796284736952,9.56,0.32,193.535477224048,99.87103871
"WH03B",0.35,1100,5,98.79853085,11.5501138607809,1373.15,0.00072825255798711,8.06212003217994,6.42720359157012,9.65,0.35,181.063147443316,19.99381631
"WH03C",0.35,1100,5,98.02451363,8.31008370675893,1373.15,0.00072825255798711,7.7328944190166,6.09797797840678,9.53,0.44,156.346463635791,8.360295405
"WH04A",0.28,1000,5,97.3877503,NA,1273.15,0.000785453402976868,NA,NA,NA,NA,NA,NA
"WH04B",0.28,1000,5,100.1986657,2.580993521649,1273.15,0.000785453402976868,6.48798592179228,5.03840106636947,NA,NA,NA,0.215847212
"WH04C",0.28,1000,5,99.09877849,NA,1273.15,0.000785453402976868,NA,NA,NA,NA,NA,NA
"WH05A",0.24,1000,5,100.2238119,2.52965754415034,1273.15,0.000785453402976868,6.4678954466092,5.14313644301606,NA,NA,NA,NA
"WH05B",0.24,1000,5,97.16088453,2.23308701906618,1273.15,0.000785453402976868,6.3431964527509,5.01843744915776,NA,NA,NA,0.206299489
"WH05C",0.24,1000,5,99.07943176,3.36908464538164,1273.15,0.000785453402976868,6.75445259996299,5.42969359636985,NA,NA,NA,NA
"WH06A",0.35,1000,5,94.42997954,6.18119197402675,1273.15,0.000785453402976868,7.36132264000235,5.72640619939254,9.61,0.42,169.884650601673,1.21416533
"WH06B",0.35,1000,5,95.24323357,5.15236541596367,1273.15,0.000785453402976868,7.17926742437327,5.54435098376346,9.61,0.3,186.63308279109,1.299496826
"WH06C",0.35,1000,5,93.61973839,8.95052597509134,1273.15,0.000785453402976868,7.73152380980145,6.09660736919164,9.58,0.32,256.069110893431,0.699371358
"WH07A",0,900,5,90.49685461,NA,1173.15,0.000852405915697055,NA,NA,10,0.74,62.8597485491566,0.03188314
"WH07B",0,900,5,89.02053712,NA,1173.15,0.000852405915697055,NA,NA,10.07,0.72,60.649945334283,0.025148174
"WH07C",0,900,5,90.90188,NA,1173.15,0.000852405915697055,NA,NA,NA,NA,NA,NA
"WH07D",0,900,5,87.7133,NA,1173.15,0.000852405915697055,NA,NA,NA,NA,NA,NA
"WH07E",0,900,5,91.24477,NA,1173.15,0.000852405915697055,NA,NA,NA,NA,NA,NA
"WH08A",0.05,900,5,94.15912642,0.158630835680474,1173.15,0.000852405915697055,3.61683424081715,3.38574824703489,9.92,0.6,85.0662861300151,0.152406509
"WH08B",0.05,900,5,93.65190559,0.232706952504893,1173.15,0.000852405915697055,4.00003447370715,3.7689484799249,10.01,0.78,51.4728652859405,0.104742683
"WH09A",0.1,900,5,95.13940451,0.356149584496961,1173.15,0.000852405915697055,4.42560535007137,3.75358886410573,9.76,0.5,83.4312136604126,0.097020823
"WH09B",0.1,900,5,94.27080596,0.275366132678243,1173.15,0.000852405915697055,4.16835613000746,3.49633964404182,NA,NA,NA,0.079892851
"WH09C",0.1,900,5,96.22556707,0.289045196523228,1173.15,0.000852405915697055,4.21683759153812,3.54482110557247,9.71,0.46,108.149035018555,0.081851696
"WH09D",0.1,900,5,95.90904846,0.243312175292484,1173.15,0.000852405915697055,4.04459981714057,3.37258333117493,9.78,0.47,149.332118010783,0.07023679
"WH09Y",0.1,900,5,NA,NA,1173.15,NA,NA,NA,9.94,0.43,79.7404856911045,NA
"WH09Z",0.1,900,5,NA,NA,1173.15,NA,NA,NA,9.95,0.47,94.5497104560826,NA
"WH10A",0.28,900,5,89.14227635,1.43989187778288,1173.15,0.000852405915697055,5.82257783117753,4.37299297575471,9.71,0.99,90.8638485636232,0.059090347
"WH10B",0.28,900,5,89.7807997,1.18272344262798,1173.15,0.000852405915697055,5.62582958664023,4.17624473121742,9.68,1.06,142.841246740706,0.05319202
"WH10C",0.28,900,5,89.46153802,0.700265177700286,1173.15,0.000852405915697055,5.10171361489284,3.65212875947003,NA,NA,NA,NA
"WH10D",0.28,900,5,89.46153802,0.621973246644446,1173.15,0.000852405915697055,4.98315160628799,3.53356675086517,10.42,1.09,60.3104203018091,NA
"WH10V",0.28,900,5,NA,NA,1173.15,NA,NA,NA,9.91,0.22,141.51022896944,NA
"WH10W",0.28,900,5,NA,NA,1173.15,NA,NA,NA,9.91,0.47,80.5205825060131,NA
"WH10X",0.28,900,5,NA,NA,1173.15,NA,NA,NA,9.89,0.49,63.3914569337801,NA
"WH10Y",0.28,900,5,NA,NA,1173.15,NA,NA,NA,9.9,0.41,106.764059362031,NA
"WH10Z",0.28,900,5,NA,NA,1173.15,NA,NA,NA,9.86,0.55,92.2449385125361,NA
"WH11A",0.2,900,5,90.70082352,0.82133744161499,1173.15,0.000852405915697055,5.26118856423859,4.08047672039528,9.8,0.93,61.0665012925218,0.027619274
"WH11B",0.2,900,5,90.0242277,1.38348731749978,1173.15,0.000852405915697055,5.78261715851646,4.60190531467316,9.89,0.78,77.6894573267391,0.032921273
"WH11C",0.2,900,5,92.14817488,0.347342828261837,1173.15,0.000852405915697055,4.40056679621742,3.21985495237412,NA,NA,NA,NA
"WH11D",0.2,900,5,91.69185312,0.948516965002036,1173.15,0.000852405915697055,5.40515420165276,4.22444235780945,10.01,1.54,46.3794075493922,NA
"WH11E",0.2,900,5,90.83669643,0.508749578959173,1173.15,0.000852405915697055,4.78221043545728,3.60149859161397,NA,NA,NA,NA
"WH12A",0.24,900,5,89.44365899,0.863019307280007,1173.15,0.000852405915697055,5.31069158941541,3.98593258582227,9.89,1.13,48.2940164678182,0.04742793
"WH12B",0.24,900,5,89.60609103,0.873136152659748,1173.15,0.000852405915697055,5.32234602949729,3.99758702590415,9.91,1.03,92.4657731255059,0.058049023
"WH12C",0.24,900,5,96.26242408,1.30985996855392,1173.15,0.000852405915697055,5.72793004254745,4.40317103895431,NA,NA,NA,NA
"WH12D",0.24,900,5,94.37215918,1.16094891986353,1173.15,0.000852405915697055,5.60724751035726,4.28248850676413,9.8,1,36.5119779772867,NA
"WH12W",0.28,900,5,NA,NA,1173.15,NA,NA,NA,9.78,0.76,31.038207848684,NA
"WH12X",0.24,900,5,NA,NA,1173.15,NA,NA,NA,10.01,0.31,96.0998772551162,NA
"WH12Y",0.24,900,5,NA,NA,1173.15,NA,NA,NA,10,0.53,72.5685750661567,NA
"WH12Z",0.24,900,5,NA,NA,1173.15,NA,NA,NA,10.08,0.59,81.3933115601189,NA
"WH13A",0.35,900,5,92.84697739,NA,1173.15,0.000852405915697055,NA,NA,NA,NA,NA,2.423590961
"WH13B",0.35,900,5,94.14006616,2.97549049325615,1173.15,0.000852405915697055,6.54841870237212,4.9135022617623,9.61,0.5,157.321441052902,6.082858306
"WH13C",0.35,900,5,94.18757708,3.26417992702943,1173.15,0.000852405915697055,6.64101836556682,5.00610192495701,9.56,0.29,135.858107982544,4.808238297
"WH13D",0.35,900,5,95.43529023,2.94998330388598,1173.15,0.000852405915697055,6.53980931591767,4.90489287530786,NA,NA,NA,9.075558434
"WH13T",0.35,900,5,NA,NA,1173.15,NA,NA,NA,9.84,0.55,126.126833688979,NA
"WH13U",0.35,900,5,NA,NA,1173.15,NA,NA,NA,9.86,0.45,145.805543708442,NA
"WH13V",0.35,900,5,NA,NA,1173.15,NA,NA,NA,9.86,0.66,154.09639140461,NA
"WH13W",0.35,900,5,NA,NA,1173.15,NA,NA,NA,9.87,0.55,98.8348477059288,NA
"WH13X",0.35,900,5,NA,NA,1173.15,NA,NA,NA,9.88,0.46,130.767015880735,NA
"WH13Y",0.35,900,5,NA,NA,1173.15,NA,NA,NA,9.88,0.48,155.850568603349,NA
"WH13Z",0.35,900,5,NA,NA,1173.15,NA,NA,NA,11.2,0.67,106.594302112751,NA
"WH14A",0.4,900,5,93.39210326,NA,1173.15,0.000852405915697055,NA,NA,NA,NA,NA,NA
"WH14B",0.4,900,5,94.97479345,6.07944253428109,1173.15,0.000852405915697055,7.26292280861545,5.51464644046239,9.67,0.53,166.539712497348,1864.328299
"WH14C",0.4,900,5,94.49730236,6.13920651647675,1173.15,0.000852405915697055,7.27270530724535,5.52442893909228,9.62,0.52,206.741138798449,1727.535013
"WH14D",0.4,900,5,95.59147512,5.57753397914519,1173.15,0.000852405915697055,7.17675654476964,5.42848017661657,NA,NA,NA,1134.767341
"WH15A",0.5,900,5,92.97173394,10.8533443081946,1173.15,0.000852405915697055,7.84248306894464,5.90097833445393,NA,NA,NA,7629.478441
"WH15B",0.5,900,5,94.84233332,1.62756281947361,1173.15,0.000852405915697055,5.94509349839221,4.0035887639015,9.53,1.07,134.585363324904,8899.750466
"WH15C",0.5,900,5,NA,NA,1173.15,NA,NA,NA,9.57,0.78,140.723443940491,NA
"WH15D",0.5,900,5,NA,NA,1173.15,NA,NA,NA,9.58,1.21,125.47250496406,NA
"WH15Y",0.5,900,5,NA,NA,1173.15,NA,NA,NA,9.74,0.41,146.170489791974,NA
"WH15Z",0.5,900,5,NA,NA,1173.15,NA,NA,NA,9.68,0.45,181.494950544783,NA
"WH16A",0.24,800,5,77.98766032,0.800303578629585,1073.15,0.000931836183198994,5.14615146538457,3.82139246179143,10.34,0.57,89.3621982281631,NA
"WH16B",0.24,800,5,77.25813654,0.770467006156375,1073.15,0.000931836183198994,5.10815716891325,3.78339816532011,10.33,0.55,94.9491476776119,NA
"WH16C",0.24,800,5,79.60164369,0.453805870815696,1073.15,0.000931836183198994,4.57882984568473,3.25407084209159,10.37,0.48,80.5563440576134,NA
"WH17A",0.35,800,5,79.41020516,1.18998384229988,1073.15,0.000931836183198994,5.54285534452557,3.90793890391575,10.36,0.3,77.339039459442,NA
"WH17B",0.35,800,5,81.68697681,1.33329836639333,1073.15,0.000931836183198994,5.65657146229647,4.02165502168665,10.38,0.43,147.243234129914,NA
"WH17C",0.35,800,5,80.68990655,1.29296771939877,1073.15,0.000931836183198994,5.62585574920944,3.99093930859962,NA,NA,NA,NA
"WH17T",0.35,800,5,NA,NA,1073.15,NA,NA,NA,12.42,0.9,33.414490015882,NA
"WH17U",0.35,800,5,NA,NA,1073.15,NA,NA,NA,12.41,0.81,65.8028862758081,NA
"WH17V",0.35,800,5,NA,NA,1073.15,NA,NA,NA,12.4,0.89,72.0780953716918,NA
"WH17W",0.35,800,5,NA,NA,1073.15,NA,NA,NA,12.41,0.83,49.5824433316117,NA
"WH17X",0.35,800,5,NA,NA,1073.15,NA,NA,NA,12.45,0.86,76.0551906085426,NA
"WH17Y",0.35,800,5,NA,NA,1073.15,NA,NA,NA,12.47,0.75,54.40742725494,NA
"WH17Z",0.35,800,5,NA,NA,1073.15,NA,NA,NA,12.36,0.8,47.2506807170407,NA
"WH18A",0.4,800,5,81.18315934,NA,1073.15,0.000931836183198994,NA,NA,NA,NA,NA,49.72036966
"WH18B",0.4,800,5,80.01193474,NA,1073.15,0.000931836183198994,NA,NA,NA,NA,NA,NA
"WH18C",0.4,800,5,82.87408776,NA,1073.15,0.000931836183198994,NA,NA,NA,NA,NA,112.1056121
"WH19A",0.24,700,5,53.19541646,0.0352187274471121,973.15,0.00102759081333813,1.92492301214625,0.600164008553119,NA,NA,NA,NA
"WH19B",0.24,700,5,53.22126049,0.0228162663186003,973.15,0.00102759081333813,1.49081875788528,0.166059754292149,11.52,0.56,18.2684051733091,NA
"WH19C",0.24,700,5,53.01476748,0.0364989266674638,973.15,0.00102759081333813,1.96062789505756,0.635868891464427,11.53,0.66,28.6224308023704,NA
"WH20A",0.35,700,5,55.16284412,NA,973.15,0.00102759081333813,NA,NA,11.59,0.7,30.6825693067286,NA
"WH20B",0.35,700,5,54.98801916,0.108706825158838,973.15,0.00102759081333813,3.05199962237812,1.4170831817683,NA,NA,NA,NA
"WH20C",0.35,700,5,54.63237629,0.0786544853638226,973.15,0.00102759081333813,2.72840969856975,1.09349325795993,11.59,0.79,29.1081067128966,NA
"WH21A",0.4,700,5,57.42445703,NA,973.15,0.00102759081333813,NA,NA,NA,NA,NA,NA
"WH21B",0.4,700,5,55.00354108,1.571606647078,973.15,0.00102759081333813,5.72319875844503,3.97492239029197,NA,NA,NA,NA
"WH21C",0.4,700,5,53.66085208,NA,973.15,0.00102759081333813,NA,NA,NA,NA,NA,NA
"WH22A",0.1,900,10,97.31391142,NA,1173.15,0.000852405915697055,NA,NA,NA,NA,NA,NA
"WH22B",0.1,900,10,96.49167235,0.479300751529101,1173.15,0.000852405915697055,4.02943561987616,3.35741913391051,10.21,0.68,73.7326664646182,1.468385124
"WH22C",0.1,900,10,96.18111028,0.353255810963322,1173.15,0.000852405915697055,3.72429981717121,3.05228333120557,NA,NA,NA,0.796488488
"WH23A",0.2,900,10,94.37425183,2.9383223775529,1173.15,0.000852405915697055,5.84270142332682,4.66198957948352,NA,NA,NA,0.704181183
"WH23B",0.2,900,10,93.69876011,2.4737623784551,1173.15,0.000852405915697055,5.67060284656704,4.48989100272373,9.7,0.46,65.0470876550412,0.632305397
"WH23C",0.2,900,10,93.98306869,2.07022773624185,1173.15,0.000852405915697055,5.49252124345562,4.31180939961231,NA,NA,NA,NA
"WH24A",0.4,900,10,98.08060539,9.50839217612819,1173.15,0.000852405915697055,7.01703742033242,5.26876105217935,9.58,0.25,212.626996481326,3054.843879
"WH24B",0.4,900,10,97.97961914,NA,1173.15,0.000852405915697055,NA,NA,NA,NA,NA,NA
"WH24C",0.4,900,10,97.30754661,8.51697810105949,1173.15,0.000852405915697055,6.90692421967379,5.15864785152072,9.57,0.39,147.260156089509,3181.020569
"WH25A",0.1,800,10,79.25205231,0.109601621548299,1073.15,0.000931836183198994,2.46486532540467,1.79284883943903,10.35,0.75,51.6294329315555,NA
"WH25B",0.1,800,10,79.9778112,0.151057418032142,1073.15,0.000931836183198994,2.78567317225749,2.11365668629184,10.37,0.56,116.605661846192,NA
"WH25C",0.1,800,10,80.50117735,NA,1073.15,0.000931836183198994,NA,NA,NA,NA,NA,NA
"WH26A",0.2,800,10,81.79126837,0.655293903365584,1073.15,0.000931836183198994,4.25309699827604,3.07238515443274,NA,NA,NA,NA
"WH26B",0.2,800,10,80.30325702,0.859114923184532,1073.15,0.000931836183198994,4.52391585606345,3.34320401222014,10.22,0.8,84.5906781375295,NA
"WH26C",0.2,800,10,79.89767421,0.632744468020432,1073.15,0.000931836183198994,4.21807981248139,3.03736796863808,NA,NA,NA,NA
"WH27A",0.4,800,10,85.3721513,2.38501830026174,1073.15,0.000931836183198994,5.54497523221022,3.79669886405715,10.15,0.62,96.8835846089176,237.8208339
"WH27B",0.4,800,10,84.80993757,3.35996272270865,1073.15,0.000931836183198994,5.88769831431525,4.13942194616218,NA,NA,NA,190.4098797
"WH27C",0.4,800,10,84.56923846,4.10043707362983,1073.15,0.000931836183198994,6.08686200618651,4.33858563803344,10.09,0.45,152.593414158748,115.9722316
"WH28A",0.1,700,10,56.66692135,0.0142630285397883,973.15,0.00102759081333813,0.327868633218402,-0.344147852747242,11.55,0.73,19.506572971752,NA
"WH28B",0.1,700,10,55.28404485,0.0186393215075396,973.15,0.00102759081333813,0.595471269497248,-0.0765452164683964,11.55,0.77,27.0007899599223,NA
"WH28C",0.1,700,10,56.12529962,0.0223710093639747,973.15,0.00102759081333813,0.777963756518571,0.105947270552926,11.54,0.63,25.2395781613824,NA
"WH29A",0.2,700,10,52.79288681,0.0389495884712049,973.15,0.00102759081333813,1.33246606740736,0.151754223564054,11.59,0.54,24.7958158535482,NA
"WH29B",0.2,700,10,53.41645958,0.0520788196384936,973.15,0.00102759081333813,1.62295619396443,0.442244350121126,11.61,0.63,26.3187745969412,NA
"WH29C",0.2,700,10,52.91411043,0.0664431479769974,973.15,0.00102759081333813,1.86654452508457,0.68583268124127,11.63,0.57,22.6222817905165,NA
"WH30A",0.2,900,50,92.59969325,3.09652861213955,1173.15,0.000852405915697055,4.28570639379574,3.10499454995244,NA,NA,NA,NA
"WH30B",0.2,900,50,91.42265295,3.75678198063612,1173.15,0.000852405915697055,4.47898744702156,3.29827560317825,NA,NA,NA,NA
"WH30C",0.2,900,50,92.45745102,5.26996012755046,1173.15,0.000852405915697055,4.81744750888253,3.63673566503922,NA,NA,NA,NA
"WH31A",0.24,900,50,97.18038822,2.38362948165428,1173.15,0.000852405915697055,4.02404903064276,2.69929002704963,NA,NA,NA,40.76838197
"WH31B",0.24,900,50,98.97052945,2.02603860752884,1173.15,0.000852405915697055,3.86150717396847,2.53674817037533,NA,NA,NA,NA
"WH31C",0.24,900,50,97.85856743,2.32970313227344,1173.15,0.000852405915697055,4.00116556070628,2.67640655711314,NA,NA,NA,2.497750031
"WH32A",0.35,900,50,97.15040152,23.2860414187373,1173.15,0.000852405915697055,6.30327881259778,4.66836237198796,9.68,0.44,105.797456730362,469.2225482
"WH32B",0.35,900,50,98.39924529,8.94766582054032,1173.15,0.000852405915697055,5.34681740838528,3.71190096777546,9.69,0.48,120.294387679981,548.0609275
"WH32C",0.35,900,50,98.47465035,14.124908770687,1173.15,0.000852405915697055,5.80336453058681,4.16844808997699,9.72,0.32,138.824297359939,419.9532492
"WH33A",0.28,900,150,99.030567,20.0378729706219,1173.15,0.000852405915697055,5.05443655501245,3.60485169958964,NA,NA,NA,NA
"WH33B",0.28,900,150,99.272102,10.9426491458496,1173.15,0.000852405915697055,4.44948034357062,2.99989548814781,NA,NA,NA,2.931569243
"WH33C",0.28,900,150,100.36748,10.5312337893356,1173.15,0.000852405915697055,4.41115791187935,2.96157305645654,9.42,0.37,137.445595204705,3.113758198
"WH34A",0.24,900,150,97.70729744,6.50638871094067,1173.15,0.000852405915697055,3.92959699641841,2.60483799282528,NA,NA,NA,0.894005924
"WH34B",0.24,900,150,99.10841083,8.0048163705882,1173.15,0.000852405915697055,4.13685583046565,2.81209682687252,NA,NA,NA,0.390313592
"WH34C",0.24,900,150,98.4386263,5.36126353213234,1173.15,0.000852405915697055,3.73601210452816,2.41125310093503,NA,NA,NA,NA
"WH35A",0.35,900,150,99.05773397,63.0590006924058,1173.15,0.000852405915697055,6.20088323067784,4.56596679006802,9.64,0.44,132.715463338363,5.521172903
"WH35B",0.35,900,150,99.28251911,19.0125361434336,1173.15,0.000852405915697055,5.00191098223838,3.36699454162856,9.64,0.36,153.844645236022,9.965027696
"WH35C",0.35,900,150,100.6421791,19.7826198382183,1173.15,0.000852405915697055,5.04161618989171,3.40669974928189,9.59,0.45,173.8397856088,4.111845276
"WH36A",0.28,900,10,91.31577402,1.65910110252705,1173.15,0.000852405915697055,5.27113857592184,3.82155372049903,9.69,0.36,89.3440951151233,1.473108935
"WH36B",0.28,900,10,93.90963973,3.38922797245475,1173.15,0.000852405915697055,5.98546478343908,4.53587992801627,9.65,0.31,139.962381997966,2.140809681
"WH37A",0.24,900,10,91.09024445,1.63286395352878,1173.15,0.000852405915697055,5.25519812447939,3.93043912088626,9.82,0.5,92.9186871473983,1.094080448
"WH37B",0.24,900,10,92.83453257,1.35469546365948,1173.15,0.000852405915697055,5.06843930372646,3.74368030013333,9.88,0.45,81.1554577939022,1.336131917
"WH38A",0.35,900,10,96.38684858,6.46975591680793,1173.15,0.000852405915697055,6.63200100714543,4.99708456653561,9.65,0.43,170.264194672559,38.41071879
"WH38B",0.35,900,10,95.70857355,6.12266266724223,1173.15,0.000852405915697055,6.57685970297442,4.9419432623646,NA,NA,NA,28.80608657
"WH38V",0.35,900,10,NA,NA,1173.15,NA,NA,NA,9.67,0.24,171.721519716383,NA
"WH38W",0.35,900,10,NA,NA,1173.15,NA,NA,NA,9.54,0.34,181.383371950044,NA
"WH38X",0.35,900,10,NA,NA,1173.15,NA,NA,NA,9.66,0.26,277.529239455879,NA
"WH38Y",0.35,900,10,NA,NA,1173.15,NA,NA,NA,9.58,0.33,155.253895983533,NA
"WH38Z",0.35,900,10,NA,NA,1173.15,NA,NA,NA,9.61,0.26,189.457780351573,NA
